Repository: joinue/metallographic

File: metallography.org/materials_rows (4).csv (part 1 of 3)
id,name,slug,category,alternative_names,tags,hardness,hardness_hb,hardness_hrc,hardness_hv,density,melting_point_celsius,tensile_strength_mpa,yield_strength_mpa,composition,microstructure,material_type,hardness_category,work_hardening,magnetic,corrosion_resistance,heat_treatment,annealing_temperature_celsius,solution_treatment_temp_celsius,aging_temperature_celsius,special_notes,preparation_notes,sectioning_notes,mounting_notes,grinding_notes,polishing_notes,etching_notes,recommended_grinding_sequence,recommended_polishing_sequence,common_etchants,microstructure_image_url,material_image_url,astm_standards,iso_standards,related_guide_slugs,related_material_ids,similar_materials,applications,typical_uses,detailed_description,status,featured,sort_order,view_count,save_count,created_at,updated_at
6c88d08d-2046-4013-946e-d69755490e97,1100 Aluminum,1100-aluminum,Aluminum Alloy,"[""1100"",""AA1100"",""Pure Aluminum""]","[""pure-aluminum"",""non-heat-treatable"",""electrical""]",23 HB,23,,,2.71,643,90,35,Al-99.0Al-0.12Cu,Alpha aluminum,metal,soft,true,false,high,Annealed,345,,,,,Use slow-speed diamond saw with coolant,Cold mounting with epoxy resin,"Start with 240 grit SiC, progress through 320, 400, 600",Use 6μm and 1μm diamond paste on napless cloth,Keller's reagent for 10-20 seconds,"[""240"",""320"",""400"",""600""]","[""6μm diamond"",""1μm diamond""]","[""Keller's Reagent"",""0.5% HF""]",,,,,,,,"[""Electrical"",""Food processing"",""General fabrication""]","[""Electrical conductors"",""Food containers"",""Sheet metal""]",Commercially pure aluminum with excellent electrical conductivity and corrosion resistance. Used in electrical and food applications.,published,false,27,0,0,2025-12-04 23:17:52.687032+00,2025-12-04 23:17:52.687032+00
f95d7dfe-2136-4aae-a9a3-969bb917ac69,15-5 PH Stainless Steel,15-5-ph-stainless-steel,Stainless Steel,"[""15-5 PH"",""AISI 630"",""UNS S15500""]","[""precipitation-hardening"",""high-strength"",""aerospace""]",363 HB,363,40,,7.8,1400,1310,1170,Fe-15Cr-4.5Ni-3.5Cu-0.07C,Martensite with Cu-rich precipitates,alloy,very-hard,false,true,high,Solution treated and aged,1040,,,,,Use abrasive cutoff wheel with coolant,Cold mounting with epoxy resin,"Start with 120 grit SiC, progress through 240, 320, 400, 600",Use 6μm and 1μm diamond paste on napless cloth,Glyceregia or electrolytic 10% oxalic acid,"[""120"",""240"",""320"",""400"",""600""]","[""6μm diamond"",""1μm diamond""]","[""Glyceregia"",""Electrolytic 10% Oxalic""]",,,,,,,,"[""Aerospace"",""Defense"",""Medical""]","[""Aircraft components"",""Medical devices"",""Defense applications""]",Precipitation-hardening stainless steel with excellent strength and corrosion resistance. Similar to 17-4 PH but with improved properties.,published,false,23,0,0,2025-12-04 23:23:46.973681+00,2025-12-04 23:23:46.973681+00
746128d3-49ab-42eb-b0c3-0c635baa4dce,17-4 PH Stainless Steel,17-4-ph-stainless-steel,Stainless Steel,"[""17-4 PH"",""630"",""AISI 630"",""EN 1.4542""]","[""precipitation-hardening"",""high-strength"",""aerospace""]",363 HB,363,40,,7.8,1400,1310,1170,Fe-16Cr-4Ni-4Cu-0.07C,Martensite with Cu-rich precipitates,alloy,very-hard,false,true,high,Solution treated and aged,1040,,,,,Use abrasive cutoff wheel with coolant,Cold mounting with epoxy resin,"Start with 120 grit SiC, progress through 240, 320, 400, 600",Use 6μm and 1μm diamond paste on napless cloth,Glyceregia or electrolytic 10% oxalic acid,"[""120"",""240"",""320"",""400"",""600""]","[""6μm diamond"",""1μm diamond""]","[""Glyceregia"",""Electrolytic 10% Oxalic""]",,,,,,,,"[""Aerospace"",""Nuclear"",""Chemical processing""]","[""Turbine blades"",""Shafts"",""Valves""]",Precipitation-hardening stainless steel with excellent strength and corrosion resistance. Used in demanding applications.,published,true,13,0,0,2025-12-04 23:13:34.7156+00,2025-12-04 23:13:34.7156+00
4086604a-1119-49b1-b13c-6a26bf3d1ca1,2011 Aluminum,2011-aluminum,Aluminum Alloy,"[""2011"",""AA2011"",""AlCu6BiPb""]","[""free-cutting"",""machinable"",""copper-alloy""]",95 HB,95,,,2.83,540,310,165,Al-5.5Cu-0.4Bi-0.4Pb,Alpha aluminum with Cu-Mg precipitates and lead particles,alloy,soft,true,false,low,Solution treated and aged (T6 temper),510,,,,,Use slow-speed diamond saw with coolant,Cold mounting with epoxy resin,"Start with 240 grit SiC, progress through 320, 400, 600",Use 6μm and 1μm diamond paste on napless cloth,Keller's reagent for 10-20 seconds,"[""240"",""320"",""400"",""600""]","[""6μm diamond"",""1μm diamond""]","[""Keller's Reagent"",""0.5% HF""]",,,,,,,,"[""Machining"",""Screws"",""Fasteners""]","[""Screws"",""Nuts"",""Machined parts""]",Free-cutting aluminum-copper alloy with excellent machinability. Used for high-volume machined parts.,published,false,29,0,0,2025-12-04 23:17:52.687032+00,2025-12-04 23:17:52.687032+00
66bb1ca0-b34b-46f1-baf3-56465b5b147c,2017 Aluminum,2017-aluminum,Aluminum Alloy,"[""2017"",""AA2017"",""AlCu4MgSi""]","[""heat-treatable"",""high-strength"",""rivets""]",105 HB,105,,,2.79,510,427,276,Al-4Cu-0.6Mg-0.5Si,Alpha aluminum with Cu-Mg precipitates,alloy,soft,true,false,low,Solution treated and aged (T6 temper),500,,,,,Use slow-speed diamond saw with coolant,Cold mounting with epoxy resin,"Start with 240 grit SiC, progress through 320, 400, 600",Use 6μm and 1μm diamond paste on napless cloth,Keller's reagent for 10-20 seconds,"[""240"",""320"",""400"",""600""]","[""6μm diamond"",""1μm diamond""]","[""Keller's Reagent"",""0.5% HF""]",,,,,,,,"[""Aerospace"",""Rivets"",""Fasteners""]","[""Aircraft rivets"",""Fasteners"",""Structural components""]",High-strength aluminum-copper alloy. Historically used for aircraft rivets and structural applications.,published,false,30,0,0,2025-12-04 23:17:52.687032+00,2025-12-04 23:17:52.687032+00
6ac2a869-402a-421d-b26a-f454bbc3fe59,2024 Aluminum,2024-aluminum,Aluminum Alloy,"[""2024"",""AA2024"",""AlCu4Mg1""]","[""high-strength"",""aerospace"",""heat-treatable""]",120 HB,120,,,2.78,502,469,324,Al-4.4Cu-1.5Mg-0.6Mn,Alpha aluminum with Cu-Mg precipitates,alloy,soft,true,false,low,Solution treated and aged (T6 temper),495,,,,,Use slow-speed diamond saw with coolant,Cold mounting with epoxy resin,"Start with 240 grit SiC, progress through 320, 400, 600",Use 6μm and 1μm diamond paste on napless cloth,"Keller's reagent (2ml HF, 3ml HCl, 5ml HNO3, 190ml H2O) for 10-20 seconds","[""240"",""320"",""400"",""600""]","[""6μm diamond"",""1μm diamond""]","[""Keller's Reagent"",""0.5% HF""]",,,,,,,,"[""Aerospace"",""Military""]","[""Aircraft structures"",""Rivets"",""Wing skins""]",High-strength aluminum-copper alloy widely used in aircraft structures. Excellent fatigue resistance.,published,false,22,0,0,2025-12-04 23:13:34.7156+00,2025-12-04 23:13:34.7156+00
b4d6589d-1a75-454a-bb7d-0e6c21ffcc33,2024-T3 Aluminum,2024-t3-aluminum,Aluminum Alloy,"[""2024-T3"",""AA2024-T3""]","[""high-strength"",""aerospace"",""sheet""]",120 HB,120,,,2.78,502,469,324,Al-4.4Cu-1.5Mg-0.6Mn,Alpha aluminum with Cu-Mg precipitates,alloy,soft,true,false,low,Solution treated and naturally aged,495,,,,,Use slow-speed diamond saw with coolant,Cold mounting with epoxy resin,"Start with 240 grit SiC, progress through 320, 400, 600",Use 6μm and 1μm diamond paste on napless cloth,Keller's reagent for 10-20 seconds,"[""240"",""320"",""400"",""600""]","[""6μm diamond"",""1μm diamond""]","[""Keller's Reagent"",""0.5% HF""]",,,,,,,,"[""Aerospace"",""Military""]","[""Aircraft skins"",""Wing structures""]",High-strength aluminum-copper alloy in T3 temper. Used extensively in aircraft structures.,published,false,26,0,0,2025-12-04 23:13:34.7156+00,2025-12-04 23:13:34.7156+00
59194e66-1a71-4ddc-bde9-c49c9d18be77,2205 Duplex Stainless Steel,2205-duplex-stainless-steel,Stainless Steel,"[""2205"",""UNS S31803"",""Duplex 2205""]","[""duplex"",""corrosion-resistant"",""high-strength""]",293 HB,293,30,,7.8,1420,620,450,Fe-22Cr-5Ni-3Mo-0.03C-0.15N,Austenite and ferrite (approximately 50/50),alloy,very-hard,false,false,excellent,Solution annealed at 1020-1100°C,1050,,,,,Use abrasive cutoff wheel with coolant,Cold mounting with epoxy resin,"Start with 120 grit SiC, progress through 240, 320, 400, 600",Use 6μm and 1μm diamond paste on napless cloth,Beraha's reagent or electrolytic 10% oxalic acid,"[""120"",""240"",""320"",""400"",""600""]","[""6μm diamond"",""1μm diamond""]","[""Beraha's Reagent"",""Electrolytic 10% Oxalic""]",,,,,,,,"[""Chemical processing"",""Oil and gas"",""Marine""]","[""Heat exchangers"",""Pressure vessels"",""Pipes""]",Duplex stainless steel with high strength and excellent corrosion resistance. Used in demanding applications.,published,true,14,0,0,2025-12-04 23:13:34.7156+00,2025-12-04 23:13:34.7156+00
ceb2e5e3-f832-4680-b34b-dae26a93c38b,2507 Super Duplex Stainless Steel,2507-super-duplex-stainless-steel,Stainless Steel,"[""2507"",""UNS S32750"",""Super Duplex""]","[""super-duplex"",""corrosion-resistant"",""high-strength""]",310 HB,310,32,,7.8,1420,795,550,Fe-25Cr-7Ni-4Mo-0.03C-0.27N,Austenite and ferrite (approximately 50/50),alloy,very-hard,false,false,excellent,Solution annealed at 1020-1100°C,1050,,,,,Use abrasive cutoff wheel with coolant,Cold mounting with epoxy resin,"Start with 120 grit SiC, progress through 240, 320, 400, 600",Use 6μm and 1μm diamond paste on napless cloth,Beraha's reagent or electrolytic 10% oxalic acid,"[""120"",""240"",""320"",""400"",""600""]","[""6μm diamond"",""1μm diamond""]","[""Beraha's Reagent"",""Electrolytic 10% Oxalic""]",,,,,,,,"[""Offshore"",""Chemical processing"",""Desalination""]","[""Offshore platforms"",""Heat exchangers"",""Desalination plants""]",Super duplex stainless steel with very high strength and excellent corrosion resistance. Used in demanding offshore and chemical applications.,published,true,24,0,0,2025-12-04 23:23:46.973681+00,2025-12-04 23:23:46.973681+00
114ee436-74eb-4367-a896-0c1e7f7e0621,3003 Aluminum,3003-aluminum,Aluminum Alloy,"[""3003"",""AA3003"",""AlMn1Cu""]","[""non-heat-treatable"",""weldable"",""general-purpose""]",28 HB,28,,,2.73,643,110,41,Al-1.2Mn-0.12Cu,Alpha aluminum solid solution,alloy,soft,true,false,medium,Annealed or strain hardened,415,,,,,Use slow-speed diamond saw with coolant,Cold mounting with epoxy resin,"Start with 240 grit SiC, progress through 320, 400, 600",Use 6μm and 1μm diamond paste on napless cloth,"Keller's reagent (2ml HF, 3ml HCl, 5ml HNO3, 190ml H2O) for 10-20 seconds","[""240"",""320"",""400"",""600""]","[""6μm diamond"",""1μm diamond""]","[""Keller's Reagent"",""0.5% HF""]",,,,,,,,"[""Food processing"",""Chemical equipment"",""General fabrication""]","[""Cooking utensils"",""Tanks"",""Sheet metal""]",Non-heat-treatable aluminum alloy with good formability and corrosion resistance. Commonly used in sheet metal applications.,published,false,23,0,0,2025-12-04 23:13:34.7156+00,2025-12-04 23:13:34.7156+00
37a0d1c4-e3b2-4d3f-a7c1-b9410adcf66d,3004 Aluminum,3004-aluminum,Aluminum Alloy,"[""3004"",""AA3004"",""AlMn1Mg1""]","[""non-heat-treatable"",""can-stock"",""general-purpose""]",45 HB,45,,,2.72,643,180,69,Al-1.2Mn-1.0Mg,Alpha aluminum solid solution,alloy,soft,true,false,medium,As fabricated or strain hardened,345,,,,,Use slow-speed diamond saw with coolant,Cold mounting with epoxy resin,"Start with 240 grit SiC, progress through 320, 400, 600",Use 6μm and 1μm diamond paste on napless cloth,Keller's reagent for 10-20 seconds,"[""240"",""320"",""400"",""600""]","[""6μm diamond"",""1μm diamond""]","[""Keller's Reagent"",""0.5% HF""]",,,,,,,,"[""Packaging"",""General fabrication""]","[""Beverage cans"",""Sheet metal"",""General fabrication""]",Non-heat-treatable aluminum-magnesium-manganese alloy. Commonly used for beverage cans and general fabrication.,published,false,28,0,0,2025-12-04 23:17:52.687032+00,2025-12-04 23:17:52.687032+00
02b78783-3975-42b6-970d-5db9241ab120,304 Stainless Steel,304-stainless-steel,Stainless Steel,"[""304"",""AISI 304"",""18-8"",""EN 1.4301""]","[""austenitic"",""corrosion-resistant"",""food-grade""]",123 HB,123,,,8.0,1400,515,205,Fe-18Cr-8Ni-0.08C,Austenite with some delta ferrite,alloy,soft,true,false,excellent,Solution annealed at 1050-1100°C,1050,,,,,Use abrasive cutoff wheel with coolant,Cold mounting with epoxy resin,"Start with 120 grit SiC, progress through 240, 320, 400, 600",Use 6μm and 1μm diamond paste on napless cloth,"Glyceregia (10ml glycerol, 15ml HCl, 5ml HNO3) for 10-30 seconds","[""120"",""240"",""320"",""400"",""600""]","[""6μm diamond"",""1μm diamond""]","[""Glyceregia"",""Aqua Regia"",""Electrolytic 10% Oxalic""]",,,,,,,,"[""Food processing"",""Chemical equipment"",""Architecture""]","[""Kitchen equipment"",""Tanks"",""Pipes""]",Most common austenitic stainless steel with excellent corrosion resistance and formability.,published,true,10,0,0,2025-12-04 23:13:34.7156+00,2025-12-04 23:13:34.7156+00
064e8d06-3b27-4c72-b2c8-01a69c1ef3c2,309 Stainless Steel,309-stainless-steel,Stainless Steel,"[""309"",""AISI 309"",""EN 1.4828""]","[""austenitic"",""high-temperature"",""heat-resistant""]",217 HB,217,,,7.98,1450,515,205,Fe-23Cr-13Ni-0.08C,Austenite,alloy,medium,true,false,excellent,Solution annealed at 1050-1100°C,1050,,,,,Use abrasive cutoff wheel with coolant,Cold mounting with epoxy resin,"Start with 120 grit SiC, progress through 240, 320, 400, 600",Use 6μm and 1μm diamond paste on napless cloth,Glyceregia for 10-30 seconds,"[""120"",""240"",""320"",""400"",""600""]","[""6μm diamond"",""1μm diamond""]","[""Glyceregia"",""Aqua Regia""]",,,,,,,,"[""Heat treatment"",""Furnaces"",""High-temperature""]","[""Furnace components"",""Heat treatment equipment"",""Kiln furniture""]",High-temperature austenitic stainless steel with excellent oxidation resistance. Used in heat treatment and furnace applications.,published,false,20,0,0,2025-12-04 23:23:46.973681+00,2025-12-04 23:23:46.973681+00
5e20a418-1780-4071-84e4-6133d48accc8,310 Stainless Steel,310-stainless-steel,Stainless Steel,"[""310"",""AISI 310"",""EN 1.4841""]","[""austenitic"",""high-temperature"",""heat-resistant""]",217 HB,217,,,7.98,1450,515,205,Fe-25Cr-20Ni-0.08C,Austenite,alloy,medium,true,false,excellent,Solution annealed at 1050-1100°C,1050,,,,,Use abrasive cutoff wheel with coolant,Cold mounting with epoxy resin,"Start with 120 grit SiC, progress through 240, 320, 400, 600",Use 6μm and 1μm diamond paste on napless cloth,Glyceregia for 10-30 seconds,"[""120"",""240"",""320"",""400"",""600""]","[""6μm diamond"",""1μm diamond""]","[""Glyceregia"",""Aqua Regia""]",,,,,,,,"[""Heat treatment"",""Furnaces"",""High-temperature""]","[""Furnace components"",""Heat treatment equipment"",""Kiln furniture""]",High-temperature austenitic stainless steel with superior oxidation resistance. Used in extreme temperature applications.,published,false,21,0,0,2025-12-04 23:23:46.973681+00,2025-12-04 23:23:46.973681+00
05c77388-6dbf-4586-a3fc-6001224b536b,316 Stainless Steel,316-stainless-steel,Stainless Steel,"[""316"",""AISI 316"",""18-10"",""EN 1.4401""]","[""austenitic"",""corrosion-resistant"",""marine""]",149 HB,149,,,8.0,1375,515,205,Fe-16Cr-10Ni-2Mo-0.08C,Austenite,alloy,soft,true,false,excellent,Solution annealed at 1050-1100°C,1050,,,,,Use abrasive cutoff wheel with coolant,Cold mounting with epoxy resin,"Start with 120 grit SiC, progress through 240, 320, 400, 600",Use 6μm and 1μm diamond paste on napless cloth,"Glyceregia (10ml glycerol, 15ml HCl, 5ml HNO3) for 10-30 seconds","[""120"",""240"",""320"",""400"",""600""]","[""6μm diamond"",""1μm diamond""]","[""Glyceregia"",""Aqua Regia"",""Electrolytic 10% Oxalic""]",,,,,,,,"[""Marine applications"",""Chemical processing"",""Pharmaceutical""]","[""Boat fittings"",""Heat exchangers"",""Medical devices""]","Molybdenum-bearing austenitic stainless steel with superior corrosion resistance, especially to chlorides.",published,true,11,0,0,2025-12-04 23:13:34.7156+00,2025-12-04 23:13:34.7156+00
39843128-a3d3-4b10-9abf-e5191bb7e3fb,321 Stainless Steel,321-stainless-steel,Stainless Steel,"[""321"",""AISI 321"",""EN 1.4541""]","[""austenitic"",""stabilized"",""high-temperature""]",123 HB,123,,,8.0,1400,515,205,Fe-18Cr-10Ni-0.08C-0.4Ti,Austenite with TiC particles,alloy,soft,true,false,excellent,Solution annealed at 1050-1100°C,1050,,,,,Use abrasive cutoff wheel with coolant,Cold mounting with epoxy resin,"Start with 120 grit SiC, progress through 240, 320, 400, 600",Use 6μm and 1μm diamond paste on napless cloth,Glyceregia for 10-30 seconds,"[""120"",""240"",""320"",""400"",""600""]","[""6μm diamond"",""1μm diamond""]","[""Glyceregia"",""Aqua Regia""]",,,,,,,,"[""High-temperature applications"",""Welded structures""]","[""Exhaust systems"",""Heat exchangers"",""Pressure vessels""]",Titanium-stabilized austenitic stainless steel for high-temperature applications and welded structures.,published,false,16,0,0,2025-12-04 23:13:34.7156+00,2025-12-04 23:13:34.7156+00
135f95f2-e786-4421-8dce-9333299d7607,330 Stainless Steel,330-stainless-steel,Stainless Steel,"[""330"",""AISI 330"",""EN 1.4864""]","[""austenitic"",""high-temperature"",""heat-resistant""]",217 HB,217,,,8.0,1420,515,205,Fe-19Cr-35Ni-0.08C,Austenite,alloy,medium,true,false,excellent,Solution annealed at 1050-1100°C,1050,,,,,Use abrasive cutoff wheel with coolant,Cold mounting with epoxy resin,"Start with 120 grit SiC, progress through 240, 320, 400, 600",Use 6μm and 1μm diamond paste on napless cloth,Glyceregia for 10-30 seconds,"[""120"",""240"",""320"",""400"",""600""]","[""6μm diamond"",""1μm diamond""]","[""Glyceregia"",""Aqua Regia""]",,,,,,,,"[""Heat treatment"",""Furnaces"",""High-temperature""]","[""Furnace components"",""Heat treatment equipment"",""Kiln furniture""]",High-nickel austenitic stainless steel with excellent high-temperature strength and oxidation resistance. Used in heat treatment furnaces.,published,false,25,0,0,2025-12-04 23:26:57.541276+00,2025-12-04 23:26:57.541276+00
38d4fc80-915b-4d3c-94f2-1c9b47c2ccc0,347 Stainless Steel,347-stainless-steel,Stainless Steel,"[""347"",""AISI 347"",""EN 1.4550""]","[""austenitic"",""stabilized"",""welded""]",160 HB,160,,,8.0,1400,515,205,Fe-18Cr-11Ni-0.08C-0.8Nb,Austenite with NbC particles,alloy,soft,true,false,excellent,Solution annealed at 1050-1100°C,1050,,,,,Use abrasive cutoff wheel with coolant,Cold mounting with epoxy resin,"Start with 120 grit SiC, progress through 240, 320, 400, 600",Use 6μm and 1μm diamond paste on napless cloth,Glyceregia for 10-30 seconds,"[""120"",""240"",""320"",""400"",""600""]","[""6μm diamond"",""1μm diamond""]","[""Glyceregia"",""Aqua Regia""]",,,,,,,,"[""Welded structures"",""High-temperature"",""Chemical processing""]","[""Welded structures"",""Heat exchangers"",""Pressure vessels""]",Niobium-stabilized austenitic stainless steel for welded structures and high-temperature applications.,published,false,19,0,0,2025-12-04 23:17:52.687032+00,2025-12-04 23:17:52.687032+00
9c57b7f4-2728-41e2-bafb-2e27c12167bd,410 Stainless Steel,410-stainless-steel,Stainless Steel,"[""410"",""AISI 410"",""EN 1.4006""]","[""martensitic"",""hardenable"",""magnetic""]",217 HB,217,,,7.7,1480,480,275,Fe-12Cr-0.15C,"Martensite (quenched), tempered martensite",alloy,hard,false,true,medium,Quenched and tempered,950,,,,,Use abrasive cutoff wheel with coolant,Cold mounting with epoxy resin,"Start with 120 grit SiC, progress through 240, 320, 400, 600",Use 6μm and 1μm diamond paste on napless cloth,"Vilella's reagent (1g picric acid, 5ml HCl, 100ml ethanol) for 10-20 seconds","[""120"",""240"",""320"",""400"",""600""]","[""6μm diamond"",""1μm diamond""]","[""Vilella's Reagent"",""2% Nital""]",,,,,,,,"[""Cutlery"",""Valves"",""Pumps""]","[""Knives"",""Surgical instruments"",""Fasteners""]",Martensitic stainless steel that can be hardened by heat treatment. Magnetic and less corrosion resistant than austenitic grades.,published,false,12,0,0,2025-12-04 23:13:34.7156+00,2025-12-04 23:13:34.7156+00
ad17d22a-d8b5-44e1-ac04-5fb9b1a464b0,420 Stainless Steel,420-stainless-steel,Stainless Steel,"[""420"",""AISI 420"",""EN 1.4021""]","[""martensitic"",""hardenable"",""cutlery""]",217 HB,217,,,7.7,1450,655,345,Fe-13Cr-0.15C,"Martensite (quenched), tempered martensite",alloy,medium,false,true,medium,Quenched and tempered,980,,,,,Use abrasive cutoff wheel with coolant,Cold mounting with epoxy resin,"Start with 120 grit SiC, progress through 240, 320, 400, 600",Use 6μm and 1μm diamond paste on napless cloth,Vilella's reagent or 2% nital,"[""120"",""240"",""320"",""400"",""600""]","[""6μm diamond"",""1μm diamond""]","[""Vilella's Reagent"",""2% Nital""]",,,,,,,,"[""Cutlery"",""Surgical instruments"",""Valves""]","[""Knives"",""Surgical instruments"",""Valves""]",Martensitic stainless steel commonly used for cutlery and surgical instruments. Can be hardened by heat treatment.,published,true,17,0,0,2025-12-04 23:17:52.687032+00,2025-12-04 23:17:52.687032+00
42187ec6-75a1-456f-95be-ba0853c93a93,430 Stainless Steel,430-stainless-steel,Stainless Steel,"[""430"",""AISI 430"",""EN 1.4016""]","[""ferritic"",""magnetic"",""decorative""]",183 HB,183,,,7.7,1425,450,275,Fe-16Cr-0.12C,Ferrite,alloy,medium,false,true,medium,Annealed,815,,,,,Use abrasive cutoff wheel with coolant,Cold mounting with epoxy resin,"Start with 120 grit SiC, progress through 240, 320, 400, 600",Use 6μm and 1μm diamond paste on napless cloth,Vilella's reagent or 2% nital,"[""120"",""240"",""320"",""400"",""600""]","[""6μm diamond"",""1μm diamond""]","[""Vilella's Reagent"",""2% Nital""]",,,,,,,,"[""Decorative"",""Automotive"",""Kitchen equipment""]","[""Trim"",""Exhaust systems"",""Appliances""]",Ferritic stainless steel with good corrosion resistance and magnetic properties. Used in decorative and automotive applications.,published,false,15,0,0,2025-12-04 23:13:34.7156+00,2025-12-04 23:13:34.7156+00
a8331a38-72de-4eb5-84da-54d102c5a79d,440C Stainless Steel,440c-stainless-steel,Stainless Steel,"[""440C"",""AISI 440C"",""EN 1.4125""]","[""martensitic"",""high-carbon"",""hard""]",255 HB,255,,,7.7,1480,760,450,Fe-17Cr-1.0C-1Mo,Martensite with primary carbides,alloy,very-hard,false,true,medium,Quenched and tempered,1050,,,,,Use abrasive cutoff wheel with coolant,Cold mounting with epoxy resin,"Start with 120 grit SiC, progress through 240, 320, 400, 600",Use 6μm and 1μm diamond paste on napless cloth,Vilella's reagent or 2% nital,"[""120"",""240"",""320"",""400"",""600""]","[""6μm diamond"",""1μm diamond""]","[""Vilella's Reagent"",""2% Nital""]",,,,,,,,"[""Bearings"",""Cutlery"",""Valves""]","[""Ball bearings"",""Knives"",""Valves""]",High-carbon martensitic stainless steel with excellent hardness and wear resistance. Used for bearings and high-quality cutlery.,published,true,18,0,0,2025-12-04 23:17:52.687032+00,2025-12-04 23:17:52.687032+00
b6e9ba92-60ad-4ca7-9c95-df16b7836508,5052 Aluminum,5052-aluminum,Aluminum Alloy,"[""5052"",""AA5052"",""AlMg2.5""]","[""non-heat-treatable"",""corrosion-resistant"",""marine""]",47 HB,47,,,2.68,607,228,193,Al-2.5Mg-0.25Cr,Alpha aluminum solid solution,alloy,soft,true,false,high,As fabricated or strain hardened,345,,,,,Use slow-speed diamond saw with coolant,Cold mounting with epoxy resin,"Start with 240 grit SiC, progress through 320, 400, 600",Use 6μm and 1μm diamond paste on napless cloth,Keller's reagent for 10-20 seconds,"[""240"",""320"",""400"",""600""]","[""6μm diamond"",""1μm diamond""]","[""Keller's Reagent"",""0.5% HF""]",,,,,,,,"[""Marine"",""Architecture"",""General fabrication""]","[""Marine hardware"",""Sheet metal"",""Tanks""]","Non-heat-treatable aluminum-magnesium alloy with excellent corrosion resistance, especially in marine environments.",published,false,24,0,0,2025-12-04 23:13:34.7156+00,2025-12-04 23:13:34.7156+00
1ce68858-a75f-4881-a8b4-3de19d82312e,5056 Aluminum,5056-aluminum,Aluminum Alloy,"[""5056"",""AA5056"",""AlMg5""]","[""non-heat-treatable"",""marine"",""weldable""]",65 HB,65,,,2.64,568,290,152,Al-5.2Mg-0.12Cr-0.1Mn,Alpha aluminum solid solution,alloy,soft,true,false,excellent,As fabricated,,,,,,Use slow-speed diamond saw with coolant,Cold mounting with epoxy resin,"Start with 240 grit SiC, progress through 320, 400, 600",Use 6μm and 1μm diamond paste on napless cloth,Keller's reagent for 10-20 seconds,"[""240"",""320"",""400"",""600""]","[""6μm diamond"",""1μm diamond""]","[""Keller's Reagent"",""0.5% HF""]",,,,,,,,"[""Marine"",""Wire"",""Fasteners""]","[""Marine hardware"",""Wire"",""Rivets""]",High-magnesium aluminum alloy with excellent corrosion resistance in marine environments. Used for marine hardware and wire.,published,false,31,0,0,2025-12-04 23:23:46.973681+00,2025-12-04 23:23:46.973681+00
4368673e-0712-40d7-ba40-bb1bae211e2d,5083 Aluminum,5083-aluminum,Aluminum Alloy,"[""5083"",""AA5083"",""AlMg4.5Mn""]","[""non-heat-treatable"",""marine"",""weldable""]",75 HB,75,,,2.66,574,317,228,Al-4.5Mg-0.7Mn-0.15Cr,Alpha aluminum solid solution,alloy,soft,true,false,excellent,As fabricated,,,,,,Use slow-speed diamond saw with coolant,Cold mounting with epoxy resin,"Start with 240 grit SiC, progress through 320, 400, 600",Use 6μm and 1μm diamond paste on napless cloth,Keller's reagent for 10-20 seconds,"[""240"",""320"",""400"",""600""]","[""6μm diamond"",""1μm diamond""]","[""Keller's Reagent"",""0.5% HF""]",,,,,,,,"[""Marine"",""Cryogenic"",""Pressure vessels""]","[""Ship hulls"",""Cryogenic tanks"",""Pressure vessels""]",High-strength aluminum-magnesium alloy with excellent corrosion resistance and weldability. Used in marine and cryogenic applications.,published,false,25,0,0,2025-12-04 23:13:34.7156+00,2025-12-04 23:13:34.7156+00
026e924b-c0e1-4cc5-a2cd-16d674ae3711,5086 Aluminum,5086-aluminum,Aluminum Alloy,"[""5086"",""AA5086"",""AlMg4Mn""]","[""non-heat-treatable"",""marine"",""weldable""]",70 HB,70,,,2.66,574,290,124,Al-4.0Mg-0.4Mn-0.15Cr,Alpha aluminum solid solution,alloy,soft,true,false,excellent,As fabricated,,,,,,Use slow-speed diamond saw with coolant,Cold mounting with epoxy resin,"Start with 240 grit SiC, progress through 320, 400, 600",Use 6μm and 1μm diamond paste on napless cloth,Keller's reagent for 10-20 seconds,"[""240"",""320"",""400"",""600""]","[""6μm diamond"",""1μm diamond""]","[""Keller's Reagent"",""0.5% HF""]",,,,,,,,"[""Marine"",""Pressure vessels"",""Cryogenic""]","[""Marine structures"",""Pressure vessels"",""Cryogenic tanks""]",Aluminum-magnesium alloy with excellent corrosion resistance and weldability. Used in marine and cryogenic applications.,published,false,32,0,0,2025-12-04 23:23:46.973681+00,2025-12-04 23:23:46.973681+00
5047ff44-5ef2-475f-b16d-3bb8b13066d2,5160 Spring Steel,5160-spring-steel,Alloy Steel,"[""5160"",""AISI 5160"",""60Cr4""]","[""spring-steel"",""chromium"",""high-strength""]",217 HB,217,,,7.85,1480,760,415,Fe-0.60C-0.85Mn-0.8Cr,Tempered martensite,alloy,medium,false,true,low,Quenched and tempered,845,,,,,Use abrasive cutoff wheel with coolant,Cold mounting with epoxy resin,"Start with 120 grit SiC, progress through 240, 320, 400, 600",Use 6μm and 1μm diamond paste on napless cloth,2% nital for 5-15 seconds,"[""120"",""240"",""320"",""400"",""600""]","[""6μm diamond"",""1μm diamond""]","[""2% Nital"",""4% Picral""]",,,,,,,,"[""Springs"",""Automotive"",""Tools""]","[""Coil springs"",""Leaf springs"",""Hand tools""]",Chromium spring steel with excellent fatigue resistance and toughness. Used for springs and high-stress applications.,published,true,9,0,0,2025-12-04 23:17:52.687032+00,2025-12-04 23:17:52.687032+00
74c8355f-0bc7-433e-a8d4-4e8cd5b47fd6,52100 Bearing Steel,52100-bearing-steel,Alloy Steel,"[""52100"",""AISI 52100"",""100Cr6""]","[""bearing-steel"",""high-carbon"",""chromium""]",197 HB,197,,,7.81,1420,760,450,Fe-1.0C-1.5Cr-0.35Mn,Tempered martensite with carbides,alloy,medium,false,true,low,Quenched and tempered,790,,,,,Use abrasive cutoff wheel with coolant,Cold mounting with epoxy resin,"Start with 120 grit SiC, progress through 240, 320, 400, 600",Use 6μm and 1μm diamond paste on napless cloth,2% nital or 4% picral,"[""120"",""240"",""320"",""400"",""600""]","[""6μm diamond"",""1μm diamond""]","[""2% Nital"",""4% Picral""]",,,,,,,,"[""Bearings"",""Races"",""Rollers""]","[""Ball bearings"",""Roller bearings"",""Bearing races""]",High-carbon chromium bearing steel with excellent hardness and wear resistance. Standard material for ball and roller bearings.,published,true,10,0,0,2025-12-04 23:17:52.687032+00,2025-12-04 23:17:52.687032+00
193fda0b-d111-4a17-b191-03970d21ae36,5454 Aluminum,5454-aluminum,Aluminum Alloy,"[""5454"",""AA5454"",""AlMg3Mn""]","[""non-heat-treatable"",""general-purpose"",""weldable""]",62 HB,62,,,2.69,602,250,110,Al-2.7Mg-0.8Mn-0.12Cr,Alpha aluminum solid solution,alloy,soft,true,false,high,As fabricated,,,,,,Use slow-speed diamond saw with coolant,Cold mounting with epoxy resin,"Start with 240 grit SiC, progress through 320, 400, 600",Use 6μm and 1μm diamond paste on napless cloth,Keller's reagent for 10-20 seconds,"[""240"",""320"",""400"",""600""]","[""6μm diamond"",""1μm diamond""]","[""Keller's Reagent"",""0.5% HF""]",,,,,,,,"[""General fabrication"",""Pressure vessels""]","[""Pressure vessels"",""Tanks"",""General fabrication""]",Aluminum-magnesium-manganese alloy with good strength and corrosion resistance. Used in general fabrication and pressure vessels.,published,false,33,0,0,2025-12-04 23:23:46.973681+00,2025-12-04 23:23:46.973681+00
62833f96-470b-40db-8b8a-f17d1f5973c6,5456 Aluminum,5456-aluminum,Aluminum Alloy,"[""5456"",""AA5456"",""AlMg5Mn""]","[""non-heat-treatable"",""marine"",""high-strength""]",90 HB,90,,,2.66,568,310,160,Al-5.1Mg-0.8Mn-0.12Cr,Alpha aluminum solid solution,alloy,soft,true,false,excellent,As fabricated,,,,,,Use slow-speed diamond saw with coolant,Cold mounting with epoxy resin,"Start with 240 grit SiC, progress through 320, 400, 600",Use 6μm and 1μm diamond paste on napless cloth,Keller's reagent for 10-20 seconds,"[""240"",""320"",""400"",""600""]","[""6μm diamond"",""1μm diamond""]","[""Keller's Reagent"",""0.5% HF""]",,,,,,,,"[""Marine"",""Aerospace"",""Military""]","[""Marine structures"",""Aircraft components"",""Military applications""]",High-strength aluminum-magnesium alloy with excellent corrosion resistance. Used in marine and aerospace applications.,published,false,34,0,0,2025-12-04 23:23:46.973681+00,2025-12-04 23:23:46.973681+00
7b6ba56e-98ea-4c87-917d-f2f0a1087e71,6005 Aluminum,6005-aluminum,Aluminum Alloy,"[""6005"",""AA6005"",""AlMgSi0.5""]","[""heat-treatable"",""extrusion"",""general-purpose""]",95 HB,95,,,2.70,582,290,240,Al-0.6Mg-0.5Si,Alpha aluminum with Mg2Si precipitates,alloy,soft,true,false,medium,Solution treated and aged (T6 temper),530,,,,,Use slow-speed diamond saw with coolant,Cold mounting with epoxy resin,"Start with 240 grit SiC, progress through 320, 400, 600",Use 6μm and 1μm diamond paste on napless cloth,Keller's reagent for 10-20 seconds,"[""240"",""320"",""400"",""600""]","[""6μm diamond"",""1μm diamond""]","[""Keller's Reagent"",""0.5% HF""]",,,,,,,,"[""Extrusions"",""Automotive"",""General fabrication""]","[""Extruded profiles"",""Automotive parts"",""General fabrication""]",Heat-treatable aluminum-magnesium-silicon alloy commonly used for extrusions. Good strength and formability.,published,false,35,0,0,2025-12-04 23:23:46.973681+00,2025-12-04 23:23:46.973681+00
d338600e-4a14-4912-a2ce-8d9dcbf5abd8,6013 Aluminum,6013-aluminum,Aluminum Alloy,"[""6013"",""AA6013"",""AlMg0.8SiCu""]","[""heat-treatable"",""aerospace"",""weldable""]",95 HB,95,,,2.71,582,380,315,Al-0.8Mg-0.8Si-0.6Cu,Alpha aluminum with Mg2Si precipitates,alloy,soft,true,false,medium,Solution treated and aged (T6 temper),530,,,,,Use slow-speed diamond saw with coolant,Cold mounting with epoxy resin,"Start with 240 grit SiC, progress through 320, 400, 600",Use 6μm and 1μm diamond paste on napless cloth,Keller's reagent for 10-20 seconds,"[""240"",""320"",""400"",""600""]","[""6μm diamond"",""1μm diamond""]","[""Keller's Reagent"",""0.5% HF""]",,,,,,,,"[""Aerospace"",""Automotive"",""General fabrication""]","[""Aircraft structures"",""Automotive parts"",""General fabrication""]",Heat-treatable aluminum-magnesium-silicon-copper alloy with good strength and weldability. Used in aerospace applications.,published,false,40,0,0,2025-12-04 23:26:57.541276+00,2025-12-04 23:26:57.541276+00
f1ff492a-bfa9-4154-9fd0-bb0d4e09614a,6061 Aluminum,6061-aluminum,Aluminum Alloy,"[""6061"",""AA6061"",""AlMg1SiCu""]","[""heat-treatable"",""weldable"",""general-purpose""]",95 HB,95,,,2.70,582,310,276,Al-1.0Mg-0.6Si-0.25Cu-0.2Cr,Alpha aluminum with Mg2Si precipitates,alloy,soft,true,false,medium,Solution treated and aged (T6 temper),530,,,,,Use slow-speed diamond saw with coolant,Cold mounting with epoxy resin,"Start with 240 grit SiC, progress through 320, 400, 600",Use 6μm and 1μm diamond paste on napless cloth,"Keller's reagent (2ml HF, 3ml HCl, 5ml HNO3, 190ml H2O) for 10-20 seconds","[""240"",""320"",""400"",""600""]","[""6μm diamond"",""1μm diamond""]","[""Keller's Reagent"",""0.5% HF""]",,,,,,,,"[""Aerospace"",""Marine"",""Automotive""]","[""Aircraft structures"",""Boat hulls"",""Bicycle frames""]","Most versatile heat-treatable aluminum alloy with good strength, weldability, and corrosion resistance.",published,true,20,0,0,2025-12-04 23:13:34.7156+00,2025-12-04 23:13:34.7156+00
7cc4f751-764a-4a52-9e5d-b1783ae5651f,6063 Aluminum,6063-aluminum,Aluminum Alloy,"[""6063"",""AA6063"",""AlMg0.7Si""]","[""heat-treatable"",""extrusion"",""architectural""]",73 HB,73,,,2.70,615,186,145,Al-0.7Mg-0.4Si,Alpha aluminum with Mg2Si precipitates,alloy,soft,true,false,medium,Solution treated and aged (T6 temper),530,,,,,Use slow-speed diamond saw with coolant,Cold mounting with epoxy resin,"Start with 240 grit SiC, progress through 320, 400, 600",Use 6μm and 1μm diamond paste on napless cloth,Keller's reagent for 10-20 seconds,"[""240"",""320"",""400"",""600""]","[""6μm diamond"",""1μm diamond""]","[""Keller's Reagent"",""0.5% HF""]",,,,,,,,"[""Architecture"",""Extrusions"",""General fabrication""]","[""Window frames"",""Extruded profiles"",""Architectural components""]",Heat-treatable aluminum-magnesium-silicon alloy with excellent extrudability. Most common architectural aluminum alloy.,published,true,36,0,0,2025-12-04 23:23:46.973681+00,2025-12-04 23:23:46.973681+00
cad884e3-6fde-457e-b777-7784c662717c,6082 Aluminum,6082-aluminum,Aluminum Alloy,"[""6082"",""AA6082"",""AlMg1Si1""]","[""heat-treatable"",""general-purpose"",""weldable""]",95 HB,95,,,2.70,582,310,260,Al-1.0Mg-1.0Si-0.7Mn,Alpha aluminum with Mg2Si precipitates,alloy,soft,true,false,medium,Solution treated and aged (T6 temper),530,,,,,Use slow-speed diamond saw with coolant,Cold mounting with epoxy resin,"Start with 240 grit SiC, progress through 320, 400, 600",Use 6μm and 1μm diamond paste on napless cloth,Keller's reagent for 10-20 seconds,"[""240"",""320"",""400"",""600""]","[""6μm diamond"",""1μm diamond""]","[""Keller's Reagent"",""0.5% HF""]",,,,,,,,"[""General fabrication"",""Automotive"",""Marine""]","[""General fabrication"",""Automotive parts"",""Marine hardware""]",Heat-treatable aluminum-magnesium-silicon alloy with good strength and weldability. Common European alloy.,published,false,37,0,0,2025-12-04 23:23:46.973681+00,2025-12-04 23:23:46.973681+00
1534fe5a-bf93-4f7f-9026-7db191a18be1,7050 Aluminum,7050-aluminum,Aluminum Alloy,"[""7050"",""AA7050"",""AlZn6CuMgZr""]","[""high-strength"",""aerospace"",""heat-treatable""]",150 HB,150,,,2.83,490,524,455,Al-6.2Zn-2.3Cu-2.2Mg-0.12Zr,Alpha aluminum with Zn-Mg-Cu precipitates,alloy,medium,true,false,medium,Solution treated and aged (T74 temper),477,,,,,Use slow-speed diamond saw with coolant,Cold mounting with epoxy resin,"Start with 240 grit SiC, progress through 320, 400, 600",Use 6μm and 1μm diamond paste on napless cloth,Keller's reagent for 10-20 seconds,"[""240"",""320"",""400"",""600""]","[""6μm diamond"",""1μm diamond""]","[""Keller's Reagent"",""0.5% HF""]",,,,,,,,"[""Aerospace"",""Military""]","[""Aircraft structures"",""Military aircraft"",""High-stress components""]",High-strength aluminum-zinc-copper alloy with excellent stress-corrosion cracking resistance. Used in aerospace applications.,published,true,38,0,0,2025-12-04 23:23:46.973681+00,2025-12-04 23:23:46.973681+00
ae2de86b-7fd2-4869-8d9d-7863af83e45d,7075 Aluminum,7075-aluminum,Aluminum Alloy,"[""7075"",""AA7075"",""AlZn5.5MgCu""]","[""high-strength"",""aerospace"",""heat-treatable""]",150 HB,150,,,2.81,477,572,503,Al-5.6Zn-2.5Mg-1.6Cu-0.23Cr,Alpha aluminum with Zn-Mg-Cu precipitates,alloy,medium,true,false,medium,Solution treated and aged (T6 temper),470,,,,,Use slow-speed diamond saw with coolant,Cold mounting with epoxy resin,"Start with 240 grit SiC, progress through 320, 400, 600",Use 6μm and 1μm diamond paste on napless cloth,"Keller's reagent (2ml HF, 3ml HCl, 5ml HNO3, 190ml H2O) for 10-20 seconds","[""240"",""320"",""400"",""600""]","[""6μm diamond"",""1μm diamond""]","[""Keller's Reagent"",""0.5% HF""]",,,,,,,,"[""Aerospace"",""Military"",""Sports equipment""]","[""Aircraft structures"",""Bicycle frames"",""Golf clubs""]",High-strength aluminum alloy with excellent fatigue resistance. Used in aerospace and high-performance applications.,published,true,21,0,0,2025-12-04 23:13:34.7156+00,2025-12-04 23:13:34.7156+00
82dae844-d37c-4aa3-a693-3a7bfe9cf2a9,7475 Aluminum,7475-aluminum,Aluminum Alloy,"[""7475"",""AA7475"",""AlZn5.7MgCu""]","[""high-strength"",""aerospace"",""heat-treatable""]",150 HB,150,,,2.81,477,524,462,Al-5.7Zn-1.6Cu-2.2Mg-0.22Cr,Alpha aluminum with Zn-Mg-Cu precipitates,alloy,medium,true,false,medium,Solution treated and aged (T76 temper),477,,,,,Use slow-speed diamond saw with coolant,Cold mounting with epoxy resin,"Start with 240 grit SiC, progress through 320, 400, 600",Use 6μm and 1μm diamond paste on napless cloth,Keller's reagent for 10-20 seconds,"[""240"",""320"",""400"",""600""]","[""6μm diamond"",""1μm diamond""]","[""Keller's Reagent"",""0.5% HF""]",,,,,,,,"[""Aerospace"",""Military""]","[""Aircraft structures"",""Military aircraft"",""High-stress components""]",High-strength aluminum-zinc-copper alloy with improved toughness. Used in critical aerospace applications.,published,false,39,0,0,2025-12-04 23:23:46.973681+00,2025-12-04 23:23:46.973681+00
9e50b642-6f3d-4908-8ac0-c4134b085756,904L Super Austenitic Stainless Steel,904l-super-austenitic-stainless-steel,Stainless Steel,"[""904L"",""UNS N08904"",""EN 1.4539""]","[""super-austenitic"",""corrosion-resistant"",""chemical""]",160 HB,160,,,8.0,1350,490,220,Fe-20Cr-25Ni-4.5Mo-1.5Cu-0.02C,Austenite,alloy,soft,true,false,excellent,Solution annealed at 1100-1150°C,1125,,,,,Use abrasive cutoff wheel with coolant,Cold mounting with epoxy resin,"Start with 120 grit SiC, progress through 240, 320, 400, 600",Use 6μm and 1μm diamond paste on napless cloth,Glyceregia or electrolytic 10% oxalic acid,"[""120"",""240"",""320"",""400"",""600""]","[""6μm diamond"",""1μm diamond""]","[""Glyceregia"",""Electrolytic 10% Oxalic""]",,,,,,,,"[""Chemical processing"",""Pharmaceutical"",""Marine""]","[""Chemical reactors"",""Heat exchangers"",""Marine equipment""]","Super austenitic stainless steel with exceptional corrosion resistance, especially to sulfuric acid. Used in aggressive chemical environments.",published,true,22,0,0,2025-12-04 23:23:46.973681+00,2025-12-04 23:23:46.973681+00
