Repository: joinue/metallographic

File: metallography.org/materials_rows (4).csv (part 2 of 3)
id,name,slug,category,alternative_names,tags,hardness,hardness_hb,hardness_hrc,hardness_hv,density,melting_point_celsius,tensile_strength_mpa,yield_strength_mpa,composition,microstructure,material_type,hardness_category,work_hardening,magnetic,corrosion_resistance,heat_treatment,annealing_temperature_celsius,solution_treatment_temp_celsius,aging_temperature_celsius,special_notes,preparation_notes,sectioning_notes,mounting_notes,grinding_notes,polishing_notes,etching_notes,recommended_grinding_sequence,recommended_polishing_sequence,common_etchants,microstructure_image_url,material_image_url,astm_standards,iso_standards,related_guide_slugs,related_material_ids,similar_materials,applications,typical_uses,detailed_description,status,featured,sort_order,view_count,save_count,created_at,updated_at
3b230d61-ccb1-4e09-b9d0-4eed2754bf0c,A2 Air-Hardening Tool Steel,a2-air-hardening-tool-steel,Tool Steel,"[""A2"",""AISI A2"",""1.2363""]","[""cold-work"",""air-hardening"",""medium-alloy""]",248 HB,248,,,7.86,1420,760,620,Fe-1.0C-5Cr-1Mo,Tempered martensite with carbides,alloy,very-hard,false,true,low,Air quenched and tempered,925,,,,,Use abrasive cutoff wheel with coolant,Cold mounting with epoxy resin,"Start with 120 grit SiC, progress through 240, 320, 400, 600",Use 6μm and 1μm diamond paste on napless cloth,2% nital or Vilella's reagent,"[""120"",""240"",""320"",""400"",""600""]","[""6μm diamond"",""1μm diamond""]","[""2% Nital"",""Vilella's Reagent""]",,,,,,,,"[""Dies"",""Molds"",""Cutting tools""]","[""Blanking dies"",""Forming dies"",""Shear blades""]",Air-hardening tool steel with good dimensional stability. Used for dies and molds.,published,false,63,0,0,2025-12-04 23:17:52.687032+00,2025-12-04 23:17:52.687032+00
2bc91c60-c5ac-403a-8781-a7d26cb11fdc,A36 Structural Steel,a36-structural-steel,Carbon Steel,"[""A36"",""ASTM A36""]","[""structural"",""construction"",""weldable""]",119 HB,119,,,7.85,1510,400,250,Fe-0.25C-1.03Mn-0.04P-0.05S,Ferrite and pearlite,alloy,soft,false,true,low,As rolled,,,,,,Use abrasive cutoff wheel with coolant,Cold mounting with epoxy resin,"Start with 120 grit SiC, progress through 240, 320, 400, 600",Use 6μm and 1μm diamond paste on napless cloth,2% nital for 5-15 seconds,"[""120"",""240"",""320"",""400"",""600""]","[""6μm diamond"",""1μm diamond""]","[""2% Nital"",""4% Picral""]",,,,,,,,"[""Construction"",""Bridges"",""Buildings""]","[""Beams"",""Plates"",""Structural members""]",Most common structural steel in the United States. Used in construction and general fabrication.,published,false,6,0,0,2025-12-04 23:13:34.7156+00,2025-12-04 23:13:34.7156+00
43ae18d8-5868-4b86-bebe-52b062041a14,A4 Air-Hardening Tool Steel,a4-air-hardening-tool-steel,Tool Steel,"[""A4"",""AISI A4"",""1.2362""]","[""cold-work"",""air-hardening"",""medium-alloy""]",248 HB,248,,,7.86,1420,760,620,Fe-1.0C-2Cr-1Mo-1Mn,Tempered martensite with carbides,alloy,very-hard,false,true,low,Air quenched and tempered,925,,,,,Use abrasive cutoff wheel with coolant,Cold mounting with epoxy resin,"Start with 120 grit SiC, progress through 240, 320, 400, 600",Use 6μm and 1μm diamond paste on napless cloth,2% nital or Vilella's reagent,"[""120"",""240"",""320"",""400"",""600""]","[""6μm diamond"",""1μm diamond""]","[""2% Nital"",""Vilella's Reagent""]",,,,,,,,"[""Dies"",""Molds"",""Cutting tools""]","[""Blanking dies"",""Forming dies"",""Shear blades""]",Air-hardening tool steel with good dimensional stability. Lower alloy content than A2.,published,false,69,0,0,2025-12-04 23:23:46.973681+00,2025-12-04 23:23:46.973681+00
a862d2b6-47a7-43bd-933d-a29f4a6eac4e,A6 Air-Hardening Tool Steel,a6-air-hardening-tool-steel,Tool Steel,"[""A6"",""AISI A6"",""1.2363""]","[""cold-work"",""air-hardening"",""medium-alloy""]",217 HB,217,,,7.83,1420,760,620,Fe-0.70C-1Cr-1Mo-2Mn,Tempered martensite,alloy,medium,false,true,low,Air quenched and tempered,790,,,,,Use abrasive cutoff wheel with coolant,Cold mounting with epoxy resin,"Start with 120 grit SiC, progress through 240, 320, 400, 600",Use 6μm and 1μm diamond paste on napless cloth,2% nital or Vilella's reagent,"[""120"",""240"",""320"",""400"",""600""]","[""6μm diamond"",""1μm diamond""]","[""2% Nital"",""Vilella's Reagent""]",,,,,,,,"[""Dies"",""Molds"",""Gauges""]","[""Blanking dies"",""Forming dies"",""Gauges""]",Air-hardening tool steel with good machinability. Lower carbon content for improved toughness.,published,false,70,0,0,2025-12-04 23:23:46.973681+00,2025-12-04 23:23:46.973681+00
06d19751-a932-474c-9ae1-dd7484c79d77,AISI 1018 Carbon Steel,aisi-1018-carbon-steel,Carbon Steel,"[""1018"",""C1018"",""SAE 1018""]","[""low-carbon"",""machinable"",""general-purpose""]",126 HB,126,,,7.87,1510,440,370,Fe-0.18C-0.75Mn-0.04P-0.05S,Ferrite and pearlite,alloy,soft,false,true,low,Normalized or annealed,870,,,,,Use abrasive cutoff wheel with coolant,Cold mounting with epoxy resin,"Start with 120 grit SiC, progress through 240, 320, 400, 600",Use 6μm and 1μm diamond paste on napless cloth,2% nital (2% nitric acid in ethanol) for 5-15 seconds,"[""120"",""240"",""320"",""400"",""600""]","[""6μm diamond"",""1μm diamond""]","[""2% Nital"",""4% Picral""]",,,,,,,,"[""General construction"",""Machinery components""]","[""Shafts"",""Bolts"",""Gears""]",Low carbon steel with excellent machinability and weldability. Commonly used in general construction and machinery.,published,true,1,0,0,2025-12-04 23:13:34.7156+00,2025-12-04 23:13:34.7156+00
00fa4a6d-338d-4a68-96a8-f4e429bbbdba,AISI 1020 Carbon Steel,aisi-1020-carbon-steel,Carbon Steel,"[""1020"",""C1020"",""SAE 1020""]","[""low-carbon"",""machinable"",""general-purpose""]",111 HB,111,,,7.87,1510,380,205,Fe-0.20C-0.50Mn-0.04P-0.05S,Ferrite and pearlite,alloy,soft,false,true,low,Normalized or annealed,870,,,,,Use abrasive cutoff wheel with coolant,Cold mounting with epoxy resin,"Start with 120 grit SiC, progress through 240, 320, 400, 600",Use 6μm and 1μm diamond paste on napless cloth,2% nital for 5-15 seconds,"[""120"",""240"",""320"",""400"",""600""]","[""6μm diamond"",""1μm diamond""]","[""2% Nital"",""4% Picral""]",,,,,,,,"[""General construction"",""Machinery"",""Automotive""]","[""Shafts"",""Bolts"",""General parts""]",Low carbon steel with good machinability and weldability. Very common general-purpose steel.,published,false,7,0,0,2025-12-04 23:17:52.687032+00,2025-12-04 23:17:52.687032+00
0e80d5f4-68a4-4b9b-9b8f-997f50353f72,AISI 1035 Carbon Steel,aisi-1035-carbon-steel,Carbon Steel,"[""1035"",""C1035"",""SAE 1035""]","[""medium-carbon"",""heat-treatable"",""general-purpose""]",149 HB,149,,,7.87,1500,570,310,Fe-0.35C-0.75Mn-0.04P-0.05S,Ferrite and pearlite,alloy,soft,false,true,low,"Normalized, quenched and tempered",845,,,,,Use abrasive cutoff wheel with coolant,Cold mounting with epoxy resin,"Start with 120 grit SiC, progress through 240, 320, 400, 600",Use 6μm and 1μm diamond paste on napless cloth,2% nital for 5-15 seconds,"[""120"",""240"",""320"",""400"",""600""]","[""6μm diamond"",""1μm diamond""]","[""2% Nital"",""4% Picral""]",,,,,,,,"[""Shafts"",""Gears"",""Bolts""]","[""Shafts"",""Gears"",""Machine parts""]",Medium carbon steel with good strength and machinability. Can be heat treated for improved properties.,published,false,8,0,0,2025-12-04 23:17:52.687032+00,2025-12-04 23:17:52.687032+00
18a37989-d8b9-4550-a5bb-2b4a39a58b84,AISI 1045 Carbon Steel,aisi-1045-carbon-steel,Carbon Steel,"[""1045"",""C1045"",""SAE 1045""]","[""medium-carbon"",""heat-treatable"",""high-strength""]",170 HB,170,,,7.87,1495,625,530,Fe-0.45C-0.75Mn-0.04P-0.05S,"Ferrite and pearlite (annealed), martensite (quenched)",alloy,medium,false,true,low,"Normalized, quenched and tempered",850,,,,,Use abrasive cutoff wheel with coolant,Cold mounting with epoxy resin,"Start with 120 grit SiC, progress through 240, 320, 400, 600",Use 6μm and 1μm diamond paste on napless cloth,2% nital (2% nitric acid in ethanol) for 5-15 seconds,"[""120"",""240"",""320"",""400"",""600""]","[""6μm diamond"",""1μm diamond""]","[""2% Nital"",""4% Picral""]",,,,,,,,"[""Shafts"",""Gears"",""Axles""]","[""Automotive components"",""Machine parts""]",Medium carbon steel with good strength and hardness. Can be heat treated for improved mechanical properties.,published,true,2,0,0,2025-12-04 23:13:34.7156+00,2025-12-04 23:13:34.7156+00
192ca7fc-6a29-493e-bdab-61e891c1ea7d,AISI 1095 High Carbon Steel,aisi-1095-high-carbon-steel,Carbon Steel,"[""1095"",""C1095"",""SAE 1095""]","[""high-carbon"",""tool-steel"",""spring-steel""]",190 HB,190,,,7.87,1480,665,570,Fe-0.95C-0.40Mn-0.04P-0.05S,"Pearlite and cementite (annealed), martensite (quenched)",alloy,hard,false,true,low,"Normalized, quenched and tempered",790,,,,,Use abrasive cutoff wheel with coolant,Cold mounting with epoxy resin,"Start with 120 grit SiC, progress through 240, 320, 400, 600",Use 6μm and 1μm diamond paste on napless cloth,2% nital (2% nitric acid in ethanol) for 5-15 seconds,"[""120"",""240"",""320"",""400"",""600""]","[""6μm diamond"",""1μm diamond""]","[""2% Nital"",""4% Picral""]",,,,,,,,"[""Knives"",""Springs"",""Cutting tools""]","[""Blades"",""Saws"",""Chisels""]",High carbon steel with excellent hardness and wear resistance. Used for cutting tools and springs.,published,false,3,0,0,2025-12-04 23:13:34.7156+00,2025-12-04 23:13:34.7156+00
bba5f9d5-f7bb-4621-9f89-ab368ffb2fe3,AISI 4130 Chromium-Molybdenum Steel,aisi-4130-chromium-molybdenum-steel,Alloy Steel,"[""4130"",""AISI 4130"",""25CrMo4""]","[""heat-treatable"",""high-strength"",""aerospace""]",197 HB,197,,,7.85,1416,655,415,Fe-0.30C-1Cr-0.25Mo-0.85Mn,Tempered martensite,alloy,medium,false,true,low,Quenched and tempered,845,,,,,Use abrasive cutoff wheel with coolant,Cold mounting with epoxy resin,"Start with 120 grit SiC, progress through 240, 320, 400, 600",Use 6μm and 1μm diamond paste on napless cloth,2% nital for 5-15 seconds,"[""120"",""240"",""320"",""400"",""600""]","[""6μm diamond"",""1μm diamond""]","[""2% Nital"",""4% Picral""]",,,,,,,,"[""Aerospace"",""Automotive"",""Oil and gas""]","[""Aircraft structures"",""Automotive components"",""Oil and gas equipment""]",Chromium-molybdenum steel with excellent strength and weldability. Used in aerospace and automotive applications.,published,true,13,0,0,2025-12-04 23:23:46.973681+00,2025-12-04 23:23:46.973681+00
5e607bac-70e1-4b5c-827f-e485f6ff3607,AISI 4140 Chromium-Molybdenum Steel,aisi-4140-chromium-molybdenum-steel,Alloy Steel,"[""4140"",""AISI 4140"",""42CrMo4""]","[""heat-treatable"",""high-strength"",""machinable""]",197 HB,197,,,7.85,1416,655,415,Fe-0.40C-1Cr-0.25Mo-0.85Mn,Tempered martensite,alloy,medium,false,true,low,Quenched and tempered,845,,,,,Use abrasive cutoff wheel with coolant,Cold mounting with epoxy resin,"Start with 120 grit SiC, progress through 240, 320, 400, 600",Use 6μm and 1μm diamond paste on napless cloth,2% nital for 5-15 seconds,"[""120"",""240"",""320"",""400"",""600""]","[""6μm diamond"",""1μm diamond""]","[""2% Nital"",""4% Picral""]",,,,,,,,"[""Aerospace"",""Automotive"",""Oil and gas""]","[""Shafts"",""Gears"",""Bolts""]",Chromium-molybdenum steel with excellent hardenability and strength. Used in high-stress applications.,published,true,4,0,0,2025-12-04 23:13:34.7156+00,2025-12-04 23:13:34.7156+00
fa169c02-2cd6-467c-9ea9-df7d95edc828,AISI 4340 Nickel-Chromium-Molybdenum Steel,aisi-4340-nickel-chromium-molybdenum-steel,Alloy Steel,"[""4340"",""AISI 4340"",""40NiCrMo4""]","[""high-strength"",""toughness"",""aerospace""]",217 HB,217,,,7.85,1427,745,470,Fe-0.40C-1.8Ni-0.8Cr-0.25Mo,Tempered martensite,alloy,medium,false,true,low,Quenched and tempered,845,,,,,Use abrasive cutoff wheel with coolant,Cold mounting with epoxy resin,"Start with 120 grit SiC, progress through 240, 320, 400, 600",Use 6μm and 1μm diamond paste on napless cloth,2% nital for 5-15 seconds,"[""120"",""240"",""320"",""400"",""600""]","[""6μm diamond"",""1μm diamond""]","[""2% Nital"",""4% Picral""]",,,,,,,,"[""Aerospace"",""Automotive"",""Defense""]","[""Landing gear"",""Crankshafts"",""Bolts""]",High-strength steel with excellent toughness. Used in critical aerospace and automotive components.,published,true,5,0,0,2025-12-04 23:13:34.7156+00,2025-12-04 23:13:34.7156+00
e3cf2e5f-c549-42a8-a6b3-646d05a06c3c,AISI 6150 Chromium-Vanadium Steel,aisi-6150-chromium-vanadium-steel,Alloy Steel,"[""6150"",""AISI 6150"",""50CrV4""]","[""spring-steel"",""chromium-vanadium"",""high-strength""]",217 HB,217,,,7.85,1480,760,415,Fe-0.50C-1Cr-0.15V-0.85Mn,Tempered martensite,alloy,medium,false,true,low,Quenched and tempered,845,,,,,Use abrasive cutoff wheel with coolant,Cold mounting with epoxy resin,"Start with 120 grit SiC, progress through 240, 320, 400, 600",Use 6μm and 1μm diamond paste on napless cloth,2% nital for 5-15 seconds,"[""120"",""240"",""320"",""400"",""600""]","[""6μm diamond"",""1μm diamond""]","[""2% Nital"",""4% Picral""]",,,,,,,,"[""Springs"",""Automotive"",""Tools""]","[""Coil springs"",""Leaf springs"",""Hand tools""]",Chromium-vanadium spring steel with excellent fatigue resistance. Used for high-stress spring applications.,published,false,14,0,0,2025-12-04 23:23:46.973681+00,2025-12-04 23:23:46.973681+00
cedc0eb7-5bea-424d-83ca-59162029dd27,AISI 8620 Case-Hardening Steel,aisi-8620-case-hardening-steel,Alloy Steel,"[""8620"",""AISI 8620"",""20NiCrMo2""]","[""case-hardening"",""nickel-chromium"",""automotive""]",149 HB,149,,,7.85,1427,655,385,Fe-0.20C-0.8Ni-0.5Cr-0.25Mo,Ferrite and pearlite,alloy,soft,false,true,low,Case hardened,870,,,,,Use abrasive cutoff wheel with coolant,Cold mounting with epoxy resin,"Start with 120 grit SiC, progress through 240, 320, 400, 600",Use 6μm and 1μm diamond paste on napless cloth,2% nital for 5-15 seconds,"[""120"",""240"",""320"",""400"",""600""]","[""6μm diamond"",""1μm diamond""]","[""2% Nital"",""4% Picral""]",,,,,,,,"[""Automotive"",""Gears"",""Shafts""]","[""Gears"",""Shafts"",""Automotive components""]",Nickel-chromium-molybdenum case-hardening steel with excellent hardenability. Used for gears and automotive components.,published,true,11,0,0,2025-12-04 23:23:46.973681+00,2025-12-04 23:23:46.973681+00
290ada77-3a95-4c27-bee9-7f4f2668ad6e,AISI 9310 Case-Hardening Steel,aisi-9310-case-hardening-steel,Alloy Steel,"[""9310"",""AISI 9310"",""20NiCrMo3""]","[""case-hardening"",""nickel-chromium"",""aerospace""]",197 HB,197,,,7.85,1427,1170,795,Fe-0.10C-3.25Ni-1.2Cr-0.12Mo,Ferrite and pearlite,alloy,medium,false,true,low,Case hardened,870,,,,,Use abrasive cutoff wheel with coolant,Cold mounting with epoxy resin,"Start with 120 grit SiC, progress through 240, 320, 400, 600",Use 6μm and 1μm diamond paste on napless cloth,2% nital for 5-15 seconds,"[""120"",""240"",""320"",""400"",""600""]","[""6μm diamond"",""1μm diamond""]","[""2% Nital"",""4% Picral""]",,,,,,,,"[""Aerospace"",""Gears"",""Shafts""]","[""Aircraft gears"",""Shafts"",""High-stress components""]",High-nickel case-hardening steel with excellent hardenability and toughness. Used in aerospace applications.,published,false,12,0,0,2025-12-04 23:23:46.973681+00,2025-12-04 23:23:46.973681+00
82797df3-8e85-4a97-a04f-326660993587,Austempered Ductile Iron,austempered-ductile-iron,Cast Iron,"[""ADI"",""Austempered DI""]","[""cast-iron"",""graphite"",""high-strength""]",310 HB,310,32,,7.1,1150,965,655,Fe-3.5C-2.5Si-0.5Mn-0.04Mg,Bainite matrix with spheroidal graphite,alloy,very-hard,false,true,low,Austempered,900,,,,,Use abrasive cutoff wheel with coolant,Cold mounting with epoxy resin,"Start with 120 grit SiC, progress through 240, 320, 400, 600",Use 6μm and 1μm diamond paste on napless cloth,2% nital for 10-20 seconds,"[""120"",""240"",""320"",""400"",""600""]","[""6μm diamond"",""1μm diamond""]","[""2% Nital"",""4% Picral""]",,,,,,,,"[""Automotive"",""Gears"",""High-stress""]","[""Gears"",""Crankshafts"",""High-stress components""]",Heat-treated ductile iron with bainitic matrix providing very high strength. Used in high-stress automotive applications.,published,true,75,0,0,2025-12-04 23:23:46.973681+00,2025-12-04 23:23:46.973681+00
0a332d02-850b-4fdf-9424-c7a471bf9fd6,AZ31B Magnesium,az31b-magnesium,Magnesium Alloy,"[""AZ31B"",""Mg-3Al-1Zn""]","[""lightweight"",""aerospace"",""weldable""]",49 HB,49,,,1.77,605,290,200,Mg-3Al-1Zn-0.2Mn,Alpha magnesium with Al-Mn particles,alloy,soft,true,false,low,As fabricated or annealed,345,,,,,Use slow-speed diamond saw with coolant,Cold mounting with epoxy resin,"Start with 240 grit SiC, progress through 320, 400, 600",Use 6μm and 1μm diamond paste on napless cloth,"Acetic picral (10ml acetic acid, 4.2g picric acid, 10ml H2O, 70ml ethanol)","[""240"",""320"",""400"",""600""]","[""6μm diamond"",""1μm diamond""]","[""Acetic Picral"",""Glycol Etchant""]",,,,,,,,"[""Aerospace"",""Automotive"",""Electronics""]","[""Aircraft components"",""Laptop cases"",""Automotive parts""]",Lightweight magnesium alloy with good formability and weldability. Used in weight-critical applications.,published,false,80,0,0,2025-12-04 23:13:34.7156+00,2025-12-04 23:13:34.7156+00
9bc21e66-7f8a-4c8e-8f85-d0408421708b,Beta C Titanium,beta-c-titanium,Titanium Alloy,"[""Beta C"",""Ti-3Al-8V-6Cr-4Mo-4Zr""]","[""beta-titanium"",""high-strength"",""aerospace""]",365 HB,365,38,,4.65,1600,1170,1100,Ti-3Al-8V-6Cr-4Mo-4Zr,Beta titanium,alloy,very-hard,false,false,excellent,Solution treated and aged,815,,,,,Use slow-speed diamond saw with coolant,Cold mounting with epoxy resin,"Start with 240 grit SiC, progress through 320, 400, 600",Use 6μm and 1μm diamond paste on napless cloth,Kroll's reagent for 5-15 seconds,"[""240"",""320"",""400"",""600""]","[""6μm diamond"",""1μm diamond""]","[""Kroll's Reagent"",""Modified Kroll's""]",,,,,,,,"[""Aerospace"",""Medical""]","[""Aircraft components"",""Medical implants""]",Beta titanium alloy with very high strength. Used in demanding aerospace and medical applications.,published,false,44,0,0,2025-12-04 23:13:34.7156+00,2025-12-04 23:13:34.7156+00
45ab8e4a-68c1-44d8-8400-be226d69122e,C11000 Electrolytic Tough Pitch Copper,c11000-electrolytic-tough-pitch-copper,Copper Alloy,"[""C11000"",""ETP Copper"",""Cu-ETP""]","[""electrical"",""thermal"",""pure-copper""]",42 HB,42,,,8.94,1083,220,69,Cu-99.9Cu-0.04O,Alpha copper with Cu2O particles,metal,soft,true,false,high,Annealed,400,,,,,Use slow-speed diamond saw with coolant,Cold mounting with epoxy resin,"Start with 240 grit SiC, progress through 320, 400, 600",Use 6μm and 1μm diamond paste on napless cloth,Ammonium persulfate (10g in 100ml H2O) or ferric chloride solution,"[""240"",""320"",""400"",""600""]","[""6μm diamond"",""1μm diamond""]","[""Ammonium Persulfate"",""Ferric Chloride""]",,,,,,,,"[""Electrical"",""Electronics"",""Heat exchangers""]","[""Wire"",""Busbars"",""Heat exchangers""]",Pure copper with excellent electrical and thermal conductivity. Most common copper grade for electrical applications.,published,true,30,0,0,2025-12-04 23:13:34.7156+00,2025-12-04 23:13:34.7156+00
b285dba7-9f28-4421-b2a3-46d8d040dea3,C17200 Beryllium Copper,c17200-beryllium-copper,Copper Alloy,"[""C17200"",""BeCu"",""Beryllium Copper""]","[""high-strength"",""spring"",""beryllium""]",380 HB,380,38,,8.25,866,1310,1170,Cu-1.9Be-0.2Co,Alpha copper with beryllium precipitates,alloy,very-hard,false,false,high,Solution treated and aged,315,,,,,Use slow-speed diamond saw with coolant,Cold mounting with epoxy resin,"Start with 240 grit SiC, progress through 320, 400, 600",Use 6μm and 1μm diamond paste on napless cloth,Ammonium persulfate or ferric chloride,"[""240"",""320"",""400"",""600""]","[""6μm diamond"",""1μm diamond""]","[""Ammonium Persulfate"",""Ferric Chloride""]",,,,,,,,"[""Electronics"",""Springs"",""Aerospace""]","[""Springs"",""Electrical contacts"",""Aerospace components""]",High-strength copper-beryllium alloy with excellent spring properties and electrical conductivity.,published,true,34,0,0,2025-12-04 23:13:34.7156+00,2025-12-04 23:13:34.7156+00
b000c0ca-0a8d-4067-873f-ee95dc2f23e7,C26000 Cartridge Brass,c26000-cartridge-brass,Copper Alloy,"[""C26000"",""70/30 Brass"",""Cartridge Brass""]","[""brass"",""machinable"",""general-purpose""]",100 HB,100,,,8.53,915,380,125,Cu-30Zn,Alpha brass (single phase),alloy,soft,true,false,medium,Annealed,425,,,,,Use slow-speed diamond saw with coolant,Cold mounting with epoxy resin,"Start with 240 grit SiC, progress through 320, 400, 600",Use 6μm and 1μm diamond paste on napless cloth,Ammonium persulfate (10g in 100ml H2O) or ferric chloride solution,"[""240"",""320"",""400"",""600""]","[""6μm diamond"",""1μm diamond""]","[""Ammonium Persulfate"",""Ferric Chloride""]",,,,,,,,"[""Ammunition"",""Hardware"",""Decorative""]","[""Cartridge cases"",""Fasteners"",""Architectural""]",Most common brass alloy with excellent formability and machinability. Named for its use in cartridge cases.,published,true,31,0,0,2025-12-04 23:13:34.7156+00,2025-12-04 23:13:34.7156+00
9d5622c6-97d6-46a3-a44f-2420bef33bca,C36000 Free-Cutting Brass,c36000-free-cutting-brass,Copper Alloy,"[""C36000"",""360 Brass"",""Free-Cutting Brass""]","[""brass"",""machinable"",""lead-bearing""]",80 HB,80,,,8.50,900,310,125,Cu-35.5Zn-3Pb,Alpha brass with lead particles,alloy,soft,true,false,medium,As fabricated,,,,,,Use slow-speed diamond saw with coolant,Cold mounting with epoxy resin,"Start with 240 grit SiC, progress through 320, 400, 600",Use 6μm and 1μm diamond paste on napless cloth,Ammonium persulfate (10g in 100ml H2O) or ferric chloride solution,"[""240"",""320"",""400"",""600""]","[""6μm diamond"",""1μm diamond""]","[""Ammonium Persulfate"",""Ferric Chloride""]",,,,,,,,"[""Machining"",""Hardware"",""Plumbing""]","[""Screws"",""Nuts"",""Fittings""]",Lead-bearing brass with excellent machinability. Used for high-volume machined parts.,published,false,32,0,0,2025-12-04 23:13:34.7156+00,2025-12-04 23:13:34.7156+00
2086d79c-dc57-4417-a358-fe0c025b37ec,C46400 Naval Brass,c46400-naval-brass,Copper Alloy,"[""C46400"",""Naval Brass"",""64-1-1 Brass""]","[""brass"",""marine"",""corrosion-resistant""]",95 HB,95,,,8.41,900,380,125,Cu-39Zn-1Sn-0.5Pb,Alpha brass with some beta phase,alloy,soft,true,false,high,Annealed,425,,,,,Use slow-speed diamond saw with coolant,Cold mounting with epoxy resin,"Start with 240 grit SiC, progress through 320, 400, 600",Use 6μm and 1μm diamond paste on napless cloth,Ammonium persulfate or ferric chloride,"[""240"",""320"",""400"",""600""]","[""6μm diamond"",""1μm diamond""]","[""Ammonium Persulfate"",""Ferric Chloride""]",,,,,,,,"[""Marine"",""Hardware"",""Fasteners""]","[""Marine hardware"",""Fasteners"",""Propeller shafts""]",Tin-bearing brass with excellent corrosion resistance in seawater. Used extensively in marine applications.,published,true,37,0,0,2025-12-04 23:17:52.687032+00,2025-12-04 23:17:52.687032+00
097a00fe-d162-439c-bf4f-9eff5ad52d67,C51000 Phosphor Bronze,c51000-phosphor-bronze,Copper Alloy,"[""C51000"",""Phosphor Bronze"",""5% Tin Bronze""]","[""bronze"",""spring"",""wear-resistant""]",78 HB,78,,,8.86,1000,380,125,Cu-5Sn-0.2P,Alpha copper with tin-rich phase,alloy,soft,true,false,high,Annealed,425,,,,,Use slow-speed diamond saw with coolant,Cold mounting with epoxy resin,"Start with 240 grit SiC, progress through 320, 400, 600",Use 6μm and 1μm diamond paste on napless cloth,Ammonium persulfate or ferric chloride,"[""240"",""320"",""400"",""600""]","[""6μm diamond"",""1μm diamond""]","[""Ammonium Persulfate"",""Ferric Chloride""]",,,,,,,,"[""Springs"",""Bearings"",""Electrical""]","[""Springs"",""Bearings"",""Electrical contacts""]",Phosphor bronze with excellent spring properties and wear resistance. Used for springs and electrical contacts.,published,false,38,0,0,2025-12-04 23:17:52.687032+00,2025-12-04 23:17:52.687032+00
8b44fff9-756b-4080-a9a2-2451d9104d72,C63000 Aluminum Nickel Bronze,c63000-aluminum-nickel-bronze,Copper Alloy,"[""C63000"",""Aluminum Nickel Bronze"",""CuAl10Ni5Fe4""]","[""bronze"",""high-strength"",""corrosion-resistant""]",195 HB,195,,,7.5,1040,655,345,Cu-10Al-5Ni-4Fe,Alpha copper with beta phase and iron particles,alloy,medium,false,false,high,As cast or heat treated,900,,,,,Use slow-speed diamond saw with coolant,Cold mounting with epoxy resin,"Start with 240 grit SiC, progress through 320, 400, 600",Use 6μm and 1μm diamond paste on napless cloth,Ammonium persulfate or ferric chloride,"[""240"",""320"",""400"",""600""]","[""6μm diamond"",""1μm diamond""]","[""Ammonium Persulfate"",""Ferric Chloride""]",,,,,,,,"[""Marine"",""Bearings"",""Gears""]","[""Propellers"",""Bearings"",""Gears""]","Aluminum-nickel bronze with excellent strength, wear resistance, and corrosion resistance. Used in marine and bearing applications.",published,false,41,0,0,2025-12-04 23:26:57.541276+00,2025-12-04 23:26:57.541276+00
7c9e03d0-11de-41da-8885-1b397974b2c7,C71500 Cupronickel 70-30,c71500-cupronickel-70-30,Copper Alloy,"[""C71500"",""70-30 Cupronickel"",""CuNi30""]","[""corrosion-resistant"",""marine"",""nickel-alloy""]",65 HB,65,,,8.94,1170,380,125,Cu-30Ni-0.7Fe-0.5Mn,Alpha copper-nickel solid solution,alloy,soft,true,false,excellent,Annealed,600,,,,,Use slow-speed diamond saw with coolant,Cold mounting with epoxy resin,"Start with 240 grit SiC, progress through 320, 400, 600",Use 6μm and 1μm diamond paste on napless cloth,Ammonium persulfate (10g in 100ml H2O) or ferric chloride solution,"[""240"",""320"",""400"",""600""]","[""6μm diamond"",""1μm diamond""]","[""Ammonium Persulfate"",""Ferric Chloride""]",,,,,,,,"[""Marine"",""Desalination"",""Heat exchangers""]","[""Condenser tubes"",""Heat exchangers"",""Marine hardware""]","Copper-nickel alloy with excellent corrosion resistance, especially in seawater. Used extensively in marine applications.",published,false,33,0,0,2025-12-04 23:13:34.7156+00,2025-12-04 23:13:34.7156+00
4b1eb733-df9e-45ba-9ab9-7ce2e99a07c7,C86300 Manganese Bronze,c86300-manganese-bronze,Copper Alloy,"[""C86300"",""Manganese Bronze"",""High-Strength Bronze""]","[""bronze"",""high-strength"",""manganese""]",195 HB,195,,,7.6,900,655,345,Cu-25Zn-7Al-3Fe-3Mn,Alpha brass with beta phase and iron particles,alloy,medium,false,false,medium,As cast or heat treated,600,,,,,Use slow-speed diamond saw with coolant,Cold mounting with epoxy resin,"Start with 240 grit SiC, progress through 320, 400, 600",Use 6μm and 1μm diamond paste on napless cloth,Ammonium persulfate or ferric chloride,"[""240"",""320"",""400"",""600""]","[""6μm diamond"",""1μm diamond""]","[""Ammonium Persulfate"",""Ferric Chloride""]",,,,,,,,"[""Marine"",""Bearings"",""Gears""]","[""Propellers"",""Bearings"",""Gears""]",High-strength manganese bronze with excellent wear resistance. Used in marine and bearing applications.,published,false,39,0,0,2025-12-04 23:23:46.973681+00,2025-12-04 23:23:46.973681+00
33d2b42e-5d45-41a2-8f29-5a30cfaea775,C90700 Tin Bronze,c90700-tin-bronze,Copper Alloy,"[""C90700"",""90-10 Bronze"",""Tin Bronze""]","[""bronze"",""bearing"",""corrosion-resistant""]",70 HB,70,,,8.80,1000,240,124,Cu-10Sn,Alpha copper with tin-rich phase,alloy,soft,true,false,high,Annealed,425,,,,,Use slow-speed diamond saw with coolant,Cold mounting with epoxy resin,"Start with 240 grit SiC, progress through 320, 400, 600",Use 6μm and 1μm diamond paste on napless cloth,Ammonium persulfate or ferric chloride,"[""240"",""320"",""400"",""600""]","[""6μm diamond"",""1μm diamond""]","[""Ammonium Persulfate"",""Ferric Chloride""]",,,,,,,,"[""Bearings"",""Bushings"",""Marine""]","[""Bearings"",""Bushings"",""Marine hardware""]",Tin bronze with excellent bearing properties and corrosion resistance. Used in bearing and marine applications.,published,false,40,0,0,2025-12-04 23:23:46.973681+00,2025-12-04 23:23:46.973681+00
890923b2-5607-41e0-8f22-fc13652f27cc,C93200 Leaded Tin Bronze,c93200-leaded-tin-bronze,Copper Alloy,"[""C93200"",""SAE 660"",""Leaded Bronze""]","[""bronze"",""bearing"",""machinable""]",65 HB,65,,,8.93,899,240,124,Cu-7Sn-7Pb-0.1P,Alpha copper with lead particles,alloy,soft,false,false,medium,As cast,,,,,,Use slow-speed diamond saw with coolant,Cold mounting with epoxy resin,"Start with 240 grit SiC, progress through 320, 400, 600",Use 6μm and 1μm diamond paste on napless cloth,Ammonium persulfate or ferric chloride,"[""240"",""320"",""400"",""600""]","[""6μm diamond"",""1μm diamond""]","[""Ammonium Persulfate"",""Ferric Chloride""]",,,,,,,,"[""Bearings"",""Bushings"",""Gears""]","[""Bushings"",""Bearings"",""Gears""]",Leaded tin bronze with excellent bearing properties and machinability. Used in bearing and bushing applications.,published,false,36,0,0,2025-12-04 23:13:34.7156+00,2025-12-04 23:13:34.7156+00
5cc5923d-f716-4f27-8f30-a69bb85f7d33,C95400 Aluminum Bronze,c95400-aluminum-bronze,Copper Alloy,"[""C95400"",""Aluminum Bronze"",""9Al-4Fe-4Ni""]","[""bronze"",""wear-resistant"",""corrosion-resistant""]",170 HB,170,,,7.45,1040,655,276,Cu-9Al-4Fe-4Ni,Alpha copper with beta phase and iron particles,alloy,medium,false,false,high,As cast or heat treated,900,,,,,Use slow-speed diamond saw with coolant,Cold mounting with epoxy resin,"Start with 240 grit SiC, progress through 320, 400, 600",Use 6μm and 1μm diamond paste on napless cloth,Ammonium persulfate or ferric chloride,"[""240"",""320"",""400"",""600""]","[""6μm diamond"",""1μm diamond""]","[""Ammonium Persulfate"",""Ferric Chloride""]",,,,,,,,"[""Marine"",""Bearings"",""Gears""]","[""Propellers"",""Bearings"",""Gears""]",Aluminum bronze with excellent wear resistance and corrosion resistance. Used in marine and bearing applications.,published,false,35,0,0,2025-12-04 23:13:34.7156+00,2025-12-04 23:13:34.7156+00
7d4f8fb4-5173-4bbe-80dd-71114d6b3be1,Cobalt-Chromium Alloy (Stellite 6),cobalt-chromium-alloy-stellite-6,Cobalt Alloy,"[""Stellite 6"",""CoCr Alloy""]","[""wear-resistant"",""hardfacing"",""cobalt-base""]",450 HB,450,,,8.44,1295,690,450,Co-30Cr-4.5W-1.2C,Cobalt-chromium matrix with carbides,alloy,very-hard,false,false,high,As cast,,,,,,Use slow-speed diamond saw with coolant,Cold mounting with epoxy resin,"Start with 120 grit SiC, progress through 240, 320, 400, 600",Use 6μm and 1μm diamond paste on napless cloth,Glyceregia or electrolytic 10% oxalic acid,"[""120"",""240"",""320"",""400"",""600""]","[""6μm diamond"",""1μm diamond""]","[""Glyceregia"",""Electrolytic 10% Oxalic""]",,,,,,,,"[""Hardfacing"",""Wear parts"",""Valves""]","[""Valve seats"",""Wear plates"",""Cutting tools""]",Cobalt-chromium alloy with excellent wear resistance and hardness. Used for hardfacing and wear-resistant applications.,published,false,90,0,0,2025-12-04 23:13:34.7156+00,2025-12-04 23:13:34.7156+00
f33a76ff-0302-48a7-806b-1f5d8e245db1,Commercially Pure Titanium (Grade 2),commercially-pure-titanium-grade-2,Titanium Alloy,"[""CP Ti"",""Grade 2"",""ASTM B265""]","[""corrosion-resistant"",""biomedical"",""pure-titanium""]",120 HB,120,,,4.51,1668,345,275,Ti-0.25O-0.3Fe,Alpha titanium,metal,soft,true,false,excellent,Annealed,700,,,,,Use slow-speed diamond saw with coolant,Cold mounting with epoxy resin,"Start with 240 grit SiC, progress through 320, 400, 600",Use 6μm and 1μm diamond paste on napless cloth,"Kroll's reagent (2ml HF, 4ml HNO3, 94ml H2O) for 5-15 seconds","[""240"",""320"",""400"",""600""]","[""6μm diamond"",""1μm diamond""]","[""Kroll's Reagent"",""Modified Kroll's""]",,,,,,,,"[""Chemical processing"",""Biomedical"",""Marine""]","[""Chemical equipment"",""Medical implants"",""Heat exchangers""]",Unalloyed titanium with excellent corrosion resistance and biocompatibility. Used in chemical processing and medical applications.,published,true,41,0,0,2025-12-04 23:13:34.7156+00,2025-12-04 23:13:34.7156+00
8cc08303-f8aa-4676-a688-e996991acebd,Commercially Pure Titanium Grade 1,commercially-pure-titanium-grade-1,Titanium Alloy,"[""CP Ti Grade 1"",""Grade 1"",""ASTM B265""]","[""pure-titanium"",""corrosion-resistant"",""biomedical""]",115 HB,115,,,4.51,1668,240,170,Ti-0.2O-0.2Fe,Alpha titanium,metal,soft,true,false,excellent,Annealed,700,,,,,Use slow-speed diamond saw with coolant,Cold mounting with epoxy resin,"Start with 240 grit SiC, progress through 320, 400, 600",Use 6μm and 1μm diamond paste on napless cloth,Kroll's reagent for 5-15 seconds,"[""240"",""320"",""400"",""600""]","[""6μm diamond"",""1μm diamond""]","[""Kroll's Reagent"",""Modified Kroll's""]",,,,,,,,"[""Chemical processing"",""Biomedical"",""Marine""]","[""Chemical equipment"",""Medical implants"",""Heat exchangers""]",Highest purity unalloyed titanium with excellent formability and corrosion resistance. Used in chemical processing and medical applications.,published,false,45,0,0,2025-12-04 23:23:46.973681+00,2025-12-04 23:23:46.973681+00
5d7a4574-8f34-4fc6-b473-d1c9993d8d5b,Commercially Pure Titanium Grade 3,commercially-pure-titanium-grade-3,Titanium Alloy,"[""CP Ti Grade 3"",""Grade 3"",""ASTM B265""]","[""pure-titanium"",""corrosion-resistant"",""biomedical""]",140 HB,140,,,4.51,1668,345,275,Ti-0.35O-0.3Fe,Alpha titanium,metal,soft,true,false,excellent,Annealed,700,,,,,Use slow-speed diamond saw with coolant,Cold mounting with epoxy resin,"Start with 240 grit SiC, progress through 320, 400, 600",Use 6μm and 1μm diamond paste on napless cloth,Kroll's reagent for 5-15 seconds,"[""240"",""320"",""400"",""600""]","[""6μm diamond"",""1μm diamond""]","[""Kroll's Reagent"",""Modified Kroll's""]",,,,,,,,"[""Chemical processing"",""Biomedical"",""Marine""]","[""Chemical equipment"",""Medical implants"",""Heat exchangers""]",Medium-strength unalloyed titanium with good balance of strength and formability. Used in chemical processing and medical applications.,published,false,46,0,0,2025-12-04 23:23:46.973681+00,2025-12-04 23:23:46.973681+00
e2d0be52-1e84-4128-952d-6708d2bb6df0,Commercially Pure Titanium Grade 4,commercially-pure-titanium-grade-4,Titanium Alloy,"[""CP Ti Grade 4"",""Grade 4"",""ASTM B265""]","[""pure-titanium"",""corrosion-resistant"",""biomedical""]",200 HB,200,,,4.51,1668,550,483,Ti-0.40O-0.5Fe,Alpha titanium,metal,soft,true,false,excellent,Annealed,700,,,,,Use slow-speed diamond saw with coolant,Cold mounting with epoxy resin,"Start with 240 grit SiC, progress through 320, 400, 600",Use 6μm and 1μm diamond paste on napless cloth,Kroll's reagent for 5-15 seconds,"[""240"",""320"",""400"",""600""]","[""6μm diamond"",""1μm diamond""]","[""Kroll's Reagent"",""Modified Kroll's""]",,,,,,,,"[""Chemical processing"",""Biomedical"",""Marine""]","[""Chemical equipment"",""Medical implants"",""Heat exchangers""]",Highest strength unalloyed titanium with excellent corrosion resistance. Used in chemical processing and medical applications.,published,false,47,0,0,2025-12-04 23:23:46.973681+00,2025-12-04 23:23:46.973681+00
d3bce972-de20-4ca8-90fb-53c9ba89190f,Compacted Graphite Iron,compacted-graphite-iron,Cast Iron,"[""CGI"",""Vermicular Graphite Iron""]","[""cast-iron"",""graphite"",""automotive""]",230 HB,230,,,7.1,1150,450,320,Fe-3.5C-2.5Si-0.5Mn-0.04Mg,Pearlite matrix with compacted graphite,alloy,medium,false,true,low,As cast,,,,,,Use abrasive cutoff wheel with coolant,Cold mounting with epoxy resin,"Start with 120 grit SiC, progress through 240, 320, 400, 600",Use 6μm and 1μm diamond paste on napless cloth,2% nital for 10-20 seconds,"[""120"",""240"",""320"",""400"",""600""]","[""6μm diamond"",""1μm diamond""]","[""2% Nital"",""4% Picral""]",,,,,,,,"[""Automotive"",""Diesel engines""]","[""Engine blocks"",""Cylinder heads"",""Diesel engines""]",Cast iron with compacted graphite providing properties between gray and ductile iron. Used in modern diesel engines.,published,true,74,0,0,2025-12-04 23:23:46.973681+00,2025-12-04 23:23:46.973681+00
2146f3f9-56e1-46ea-927d-37fe536500d2,D2 Tool Steel,d2-tool-steel,Tool Steel,"[""D2"",""AISI D2"",""1.2379""]","[""cold-work"",""high-carbon"",""high-chromium""]",255 HB,255,,,7.70,1420,760,620,Fe-1.5C-12Cr-0.8Mo-0.9V,Martensite with primary and secondary carbides,alloy,very-hard,false,true,medium,Quenched and tempered,1025,,,,,Use abrasive cutoff wheel with coolant,Cold mounting with epoxy resin,"Start with 120 grit SiC, progress through 240, 320, 400, 600",Use 6μm and 1μm diamond paste on napless cloth,2% nital or Vilella's reagent,"[""120"",""240"",""320"",""400"",""600""]","[""6μm diamond"",""1μm diamond""]","[""2% Nital"",""Vilella's Reagent""]",,,,,,,,"[""Cutting tools"",""Dies"",""Molds""]","[""Blades"",""Punches"",""Forming dies""]","High-carbon, high-chromium tool steel with excellent wear resistance. Used for cold-work applications.",published,false,60,0,0,2025-12-04 23:13:34.7156+00,2025-12-04 23:13:34.7156+00
e718da24-7e73-457a-868b-a17f652e08c1,Ductile Cast Iron,ductile-cast-iron,Cast Iron,"[""Nodular Iron"",""Spheroidal Graphite Iron"",""SG Iron""]","[""cast-iron"",""graphite"",""ductile""]",217 HB,217,,,7.1,1150,414,276,Fe-3.5C-2.5Si-0.5Mn-0.04Mg,Pearlite matrix with spheroidal graphite,alloy,medium,false,true,low,As cast or normalized,900,,,,,Use abrasive cutoff wheel with coolant,Cold mounting with epoxy resin,"Start with 120 grit SiC, progress through 240, 320, 400, 600",Use 6μm and 1μm diamond paste on napless cloth,2% nital for 10-20 seconds,"[""120"",""240"",""320"",""400"",""600""]","[""6μm diamond"",""1μm diamond""]","[""2% Nital"",""4% Picral""]",,,,,,,,"[""Automotive"",""Pipes"",""Valves""]","[""Crankshafts"",""Gears"",""Pipe fittings""]",Cast iron with spheroidal graphite providing improved ductility and strength compared to gray iron.,published,true,71,0,0,2025-12-04 23:13:34.7156+00,2025-12-04 23:13:34.7156+00
fc410adb-dbc1-4469-b123-a6ab646a80ee,Gray Cast Iron,gray-cast-iron,Cast Iron,"[""Gray Iron"",""Flake Graphite Iron""]","[""cast-iron"",""graphite"",""machinable""]",187 HB,187,,,7.1,1150,250,,Fe-3.5C-2.5Si-0.5Mn,Pearlite matrix with flake graphite,alloy,medium,false,true,low,As cast or annealed,900,,,,,Use abrasive cutoff wheel with coolant,Cold mounting with epoxy resin,"Start with 120 grit SiC, progress through 240, 320, 400, 600",Use 6μm and 1μm diamond paste on napless cloth,2% nital for 10-20 seconds,"[""120"",""240"",""320"",""400"",""600""]","[""6μm diamond"",""1μm diamond""]","[""2% Nital"",""4% Picral""]",,,,,,,,"[""Automotive"",""Machinery"",""Construction""]","[""Engine blocks"",""Machine bases"",""Pipes""]",Cast iron with flake graphite providing good machinability and damping capacity. Most common cast iron type.,published,true,70,0,0,2025-12-04 23:13:34.7156+00,2025-12-04 23:13:34.7156+00
c24b52b0-1d77-497e-88fb-6886a9e9521a,H11 Hot-Work Tool Steel,h11-hot-work-tool-steel,Tool Steel,"[""H11"",""AISI H11"",""1.2343""]","[""hot-work"",""die-steel"",""chromium""]",192 HB,192,,,7.80,1427,1420,1170,Fe-0.40C-5Cr-1.5Mo-0.4V,Tempered martensite with carbides,alloy,medium,false,true,low,Quenched and tempered,1025,,,,,Use abrasive cutoff wheel with coolant,Cold mounting with epoxy resin,"Start with 120 grit SiC, progress through 240, 320, 400, 600",Use 6μm and 1μm diamond paste on napless cloth,2% nital or Vilella's reagent,"[""120"",""240"",""320"",""400"",""600""]","[""6μm diamond"",""1μm diamond""]","[""2% Nital"",""Vilella's Reagent""]",,,,,,,,"[""Die casting"",""Forging"",""Extrusion""]","[""Die casting dies"",""Extrusion dies"",""Hot forging dies""]",Chromium hot-work tool steel with excellent hot hardness. Similar to H13 but with slightly different properties.,published,false,67,0,0,2025-12-04 23:23:46.973681+00,2025-12-04 23:23:46.973681+00
3633641b-26b4-4353-b7ff-ab04a4bc43bd,H13 Hot-Work Tool Steel,h13-hot-work-tool-steel,Tool Steel,"[""H13"",""AISI H13"",""1.2344""]","[""hot-work"",""die-steel"",""chromium""]",192 HB,192,,,7.80,1427,1420,1170,Fe-0.40C-5Cr-1.5Mo-1V,Tempered martensite with carbides,alloy,medium,false,true,low,Quenched and tempered,1025,,,,,Use abrasive cutoff wheel with coolant,Cold mounting with epoxy resin,"Start with 120 grit SiC, progress through 240, 320, 400, 600",Use 6μm and 1μm diamond paste on napless cloth,2% nital or Vilella's reagent,"[""120"",""240"",""320"",""400"",""600""]","[""6μm diamond"",""1μm diamond""]","[""2% Nital"",""Vilella's Reagent""]",,,,,,,,"[""Die casting"",""Forging"",""Extrusion""]","[""Die casting dies"",""Extrusion dies"",""Hot forging dies""]",Chromium hot-work tool steel with excellent hot hardness and thermal shock resistance. Most common hot-work die steel.,published,true,62,0,0,2025-12-04 23:17:52.687032+00,2025-12-04 23:17:52.687032+00
